Repository: deweycw/gp17-ant_sediments

File: Fe_EXAFS_full_table_v2.md
Here's the full numeric EXAFS subshell table (65 rows) rendered directly in chat. `-1` = not reported.

## Fe Oxyhydroxides/Oxides

| Mineral | Shell | R (Å) | N | σ² (Å²) | Reference |
|---------|-------|-------|---|---------|----------|
| Akaganeite (β-FeOOH) | Fe-O (short) | 1.95 | 3.3 | 0.079 | Manceau 2011 |
| Akaganeite | Fe-O (long) | 2.12 | 3.3 | 0.091 | Manceau 2011 |
| Akaganeite | Fe-Fe ES | 3.03 | 2.0 | 0.077 | Manceau 2011 |
| Akaganeite | Fe-Fe DCS | 3.34 | 0.9 | 0.077 | Manceau 2011 |
| Akaganeite | Fe-Fe DCS (long) | 3.47 | 2.2 | 0.077 | Manceau 2011 |
| Feroxyhite (δ-FeOOH) | Fe-O (short) | 1.93 | 2.8 | 0.064 | Manceau 2011 |
| Feroxyhite | Fe-O (long) | 2.07 | 2.8 | 0.066 | Manceau 2011 |
| Feroxyhite | Fe-Fe FS | 2.89 | -1 | -1 | Manceau 2011 |
| Feroxyhite | Fe-Fe ES | 3.02 | 3.7 | 0.125 | Manceau 2011 |
| Feroxyhite | Fe-Fe DCS | 3.40 | -1 | 0.125 | Manceau 2011 |
| Ferrihydrite (6-line) | Fe-Fe FS | 2.92 | 1.5 | -1 | Manceau & Drits 1993 |
| Ferrihydrite (6-line) | Fe-Fe ES | 3.05 | 2.6 | -1 | Manceau & Drits 1993 |
| Ferrihydrite (6-line) | Fe-Fe DCS | 3.44 | -1 | 0.05 | Manceau & Drits 1993 |
| Goethite (α-FeOOH) | Fe-O (short) | 1.90 | -1 | -1 | Manceau 2009 |
| Goethite | Fe-O (long) | 2.10 | -1 | -1 | Manceau 2009 |
| Goethite | Fe-Fe ES | 3.15 | -1 | -1 | Spadini et al. 1994 |
| Goethite | Fe-Fe DCS | 3.40 | -1 | -1 | Spadini et al. 1994 |
| Goethite | Fe-Fe DCS (long) | 3.52 | -1 | -1 | Spadini et al. 1994 |
| Hematite (α-Fe₂O₃) | Fe-O (short) | 1.945 | 3.0 | -1 | Naveas et al. 2023 |
| Hematite | Fe-O (long) | 2.116 | 3.0 | -1 | Naveas et al. 2023 |
| Hematite | Fe-Fe FS | 2.90 | -1 | -1 | Manceau & Drits 1993 |
| Hematite | Fe-Fe ES | 2.97 | -1 | -1 | Manceau & Drits 1993 |
| Hematite | Fe-Fe DCS | 3.39 | -1 | -1 | Manceau & Drits 1993 |
| Hematite | Fe-Fe SCS | 3.70 | -1 | -1 | Naveas et al. 2023 |
| Maghemite (γ-Fe₂O₃) | Fe-O | 1.96 | -1 | -1 | Maillot et al. 2011 |
| Magnetite (Fe₃O₄) | Fe-Fe DCS | 3.50 | -1 | -1 | Seco et al. 2009 |
| Magnetite | Fe-Fe SCS | 3.70 | -1 | -1 | Seco et al. 2009 |

## Fe Silicates

| Mineral | Shell | R (Å) | N | σ² (Å²) | Reference |
|---------|-------|-------|---|---------|----------|
| Aegirine (NaFeSi₂O₆) | Fe-O | 2.038 | -1 | -1 | Binsted et al. 1986 |
| Fayalite (Fe₂SiO₄) | Fe-O | 2.22 | 6.0 | -1 | Jackson et al. 1993 |
| Hedenbergite | — | -1 | -1 | -1 | — |
| Orthopyroxene | Fe-O (short) | 1.975 | -1 | -1 | Closmann et al. 1996 |
| Orthopyroxene | Fe-O (mid) | 2.125 | -1 | -1 | Closmann et al. 1996 |
| Orthopyroxene | Fe-O (long) | 2.54 | -1 | -1 | Closmann et al. 1996 |
| Staurolite (tet. Fe) | Fe-O | 1.98 | 3.8 | 0.018 | Henderson et al. 1997 |

## Fe Phyllosilicates

| Mineral | Shell | R (Å) | N | σ² (Å²) | Reference |
|---------|-------|-------|---|---------|----------|
| Biotite | Fe-O | 2.11 | 6.0 | -1 | Güttler et al. 1989 |
| Chlorite | Fe-(Si,Al) | -1 | -1 | -1 | Manceau et al. 1988 |
| Hectorite (SHCa-1) | Fe-O | 2.00 | 5.1 | -1 | Finck et al. 2015 |
| Hectorite | Fe-Fe ES | 3.03 | 0.2 | -1 | Finck et al. 2015 |
| Hectorite | Fe-Mg | 3.03 | 2.1 | -1 | Finck et al. 2015 |
| Hectorite | Fe-Si | 3.24 | 2.1 | -1 | Finck et al. 2015 |
| Hectorite | Fe-O (2nd) | 3.48 | 0.6 | -1 | Finck et al. 2015 |
| Montmorillonite (SWy-1) | Fe-O | 2.01 | 5.8 | -1 | Finck et al. 2015 |
| Montmorillonite | Fe-Fe ES | 3.02 | 0.4 | -1 | Finck et al. 2015 |
| Montmorillonite | Fe-Al | 3.04 | 2.6 | -1 | Finck et al. 2015 |
| Montmorillonite | Fe-Si | 3.22 | 3.4 | -1 | Finck et al. 2015 |
| Montmorillonite | Fe-O (2nd) | 3.785 | 5.8 | -1 | Finck et al. 2015 |
| Montmorillonite | Fe-O (3rd) | 4.01 | 4.2 | -1 | Finck et al. 2015 |
| Nontronite (Garfield) | Fe-O | 2.01 | 6.0 | -1 | Manceau et al. 2000 |
| Nontronite (Garfield) | Fe-Fe ES | 3.05 | 2.7 | -1 | Manceau et al. 2000 |
| Nontronite (Garfield) | Fe-Al/Mg | 3.05 | 0.3 | -1 | Manceau et al. 2000 |
| Nontronite (Garfield) | Fe-Si | 3.28 | -1 | -1 | Manceau et al. 2000 |
| Nontronite (NAu-2, reduced) | Fe-O | 2.02 | 6.0 | -1 | Qian et al. 2023 |
| Nontronite (NAu-2, reduced) | Fe-Fe ES | 3.04 | 2.5 | -1 | Qian et al. 2023 |
| Nontronite (NAu-2, reduced) | Fe-Al | 3.04 | 0.5 | -1 | Qian et al. 2023 |
| Nontronite (NAu-2, reduced) | Fe-Si | 3.28 | 4.0 | -1 | Qian et al. 2023 |
| Nontronite (NAu-2, native) | Fe-O | 2.01 | 6.0 | 0.0042 | Qian et al. 2023 |
| Nontronite (NAu-2, native) | Fe-Fe ES | 3.04 | 2.1 | 0.001 | Qian et al. 2023 |
| Nontronite (NAu-2, native) | Fe-Al | 3.04 | 0.9 | 0.001 | Qian et al. 2023 |
| Nontronite (NAu-2, native) | Fe-Si | 3.28 | 4.0 | 0.0029 | Qian et al. 2023 |
| Nontronite (NAu-2, native) | Fe-Si (2nd) | 4.46 | 4.0 | 0.0039 | Qian et al. 2023 |
| Nontronite (NAu-2, native) | Fe-Fe (2nd) | 5.26 | 4.5 | 0.0081 | Qian et al. 2023 |
| Nontronite (NAu-2, native) | Fe-Si (3rd) | 5.54 | 8.0 | 0.0091 | Qian et al. 2023 |
| Tetra-ferriphlogopite (oct.) | Fe-O | 2.22 | -1 | -1 | Giuli et al. 2001 |
| Tetra-ferriphlogopite (tet.) | Fe-O | 1.86 | -1 | -1 | Giuli et al. 2001 |
| Tetra-ferriphlogopite (tet.) | Fe-Si | 3.24 | -1 | -1 | Giuli et al. 2001 |

**Notes:** ES = edge-sharing; DCS = double corner-sharing; SCS = single corner-sharing; FS = face-sharing. Phyllosilicate Fe-Al and Fe-Fe ES distances near 3.03–3.05 Å are often unresolvable in powder EXAFS — the Finck et al. (2015) values for montmorillonite and hectorite come from polarized EXAFS at α=35° (magic angle). Chlorite and biotite second-shell data remain sparse in the EXAFS literature.
